Repository: pypi-data/pypi-mirror-303

# PyPI code 303

This repository is part of a project to make all code in PyPI as accessible as possible. For more information 
on the project and to find out how to utilise this data, see the website: https://py-code.org/

This repo contains 50000 packages uploaded to PyPI between 
2024-10-18 20:35 and 2024-10-23 12:10.

The repo is 99% (49996/50000) complete.

Package contents can be found [in the code branch](https://github.com/pypi-data/pypi-mirror-303/tree/code/packages).

A browsable package list for all repositories [all packages here](https://py-code.org/repositories/pypi-mirror-303).

# cifkit
`cifkit` is designed to provide a set of fully-tested utility functions and
variables for handling large datasets, on the order of tens of thousands, of
`.cif` files.

> The current codebase and documentation are actively being improved as of Sep
> 18, 2024.

## Features:

`cifkit` provides higher-level functions in just a few lines of code.

- **Coordination geometry** - `cifkit` provides fuctions for visualing
  coordination geometry from each site and extracts physics-based features like
  volume and packing efficiency in each polyhedron.
- **Atomic mixing** - `cifkit` extracts atomic mixing information at the bond
  pair level—tasks that would otherwise require extensive manual effort using
  GUI-based tools like VESTA, Diamond, and CrystalMaker.
- **Filter** - `cifkit` offers features for preprocessing. It systematically
  addresses common issues in CIF files from databases, such as incorrect loop
  values and missing fractional coordinates, by standardizing and filtering out
  ill-formatted files. It also preprocesses atomic site labels, transforming
  labels such as 'M1' to 'Fe1' in files with atomic mixing.
- **Sort** - `cifkit` allows you to copy, move, and sort `.cif` files based on
  attributes such as coordination numbers, space groups, unit cells, shortest
  distances, elements, and more.

### Example usage 1 - coordination geometry

The example below uses `cifkit` to visualize the polyhedron generated from each atomic site based on the
coordination number geometry.

```python
from cifkit import Cif

cif = Cif("your_cif_file_path")
site_labels = cif.site_labels

# Loop through each site label
for label in site_labels:
    # Dipslay each polyhedron, .png saved for each label
    cif.plot_polyhedron(label, is_displayed=True)
```

### Example Usage 2 - sort

The following example generates a distribution of structure.

```python
from cifkit import CifEnsemble

ensemble = CifEnsemble("cif_containing_folder_path")
ensemble.generate_structure_histogram()
```
Basde on your visual histogram above, you can copy and move .cif files based on specific attributes:

```python

# Return file paths matching structures either Co1.75Ge or CoIn2
ensemble.filter_by_structures(["Co1.75Ge", "CoIn2"])

# Return file path matching CeAl2Ga2
ensemble.filter_by_structures("CeAl2Ga2")
```

To learn more, please read the official documention here:
https://bobleesj.github.io/cifkit.

## Quotes

Here is a quote illustrating how `cifkit` addresses one of the challenges
mentioned above.

> "I am building an X-Ray diffraction analysis (XRD) pattern visualization
> script for my lab using `pymatgen`. I feel like `cifkit` integrated really
> well into my existing stable of libraries, while surpassing some alternatives
> in preprocessing and parsing. For example, it was often unclear at what stage
> an error occurred—whether during pre-processing with `CifParser`, or XRD plot
> generation with `diffraction.core` in `pymatgen`. The pre-processing logic in
> `cifkit` was communicated clearly, both in documentation and in actual
> outputs, allowing me to catch errors in my data before it was used in my
> visualizations. I now use `cifkit` by default for processing CIFs before they
> pass through the rest of my pipeline." - Alex Vtorov
`

## Documentation

- [Official documentation](https://bobleesj.github.io/cifkit)
- [Contribution guide](https://github.com/bobleesj/cifkit/blob/main/CONTRIBUTING.md)

File: packages/cifkit/cifkit-1.1.0rc9.tar.gz/cifkit-1.1.0rc9/tests/data/cif/cif_CN_init/1956508.cif
##############################################################################
#                                                                            #
# Co-Er-In         # Er3Co2In4                                     # 1956508 #
#                                                                            #
##############################################################################
#                                                                            #
#                           Pearson's Crystal Data                           #
#      Crystal Structure Database for Inorganic Compounds (on DVD)           #
#                              Release 2023/24                               #
#                  Editors: Pierre Villars and Karin Cenzual                 #
#                                                                            #
#   Copyright (c) ASM International & Material Phases Data System (MPDS),    #
# Switzerland & National Institute for Materials Science (NIMS), Japan, 2023 #
#                   All rights reserved. Version 2023.07                     #
#                                                                            #
#   This copy of Pearson's Crystal Data is licensed to:                      #
#   Hunter College - City University of New York                             #
#                                                                            #
##############################################################################

data_1956508
_audit_creation_date                     2024-03-05
_audit_creation_method
;
Pearson's Crystal Data browser
;
#_database_code_PCD                      1956508
_database_code_PDF                       04-025-9886

# Entry summary

_chemical_formula_structural             'Er~3~ Co~1.87~ In~4~'
_chemical_formula_sum                    'Co1.87 Er3 In4'
_chemical_name_mineral                   ?
_chemical_compound_source                ?
_chemical_name_structure_type            Lu~3~Co~2~In~4~,hP9,174
_chemical_formula_weight                 1071.3

# Bibliographic data

_publ_section_title
'Nature of magnetic properties in R~3~Co~1.87~In~4~ where R= Ho, Er and Tm'
_journal_coden_ASTM                      PHTRDP
_journal_name_full                       'Phase Transitions'
_journal_year                            2018
_journal_volume                          91
_journal_page_first                      111
_journal_page_last                       117
_journal_language                        English
loop_
 _publ_author_name
 _publ_author_address
''
;
;

# Standardized crystallographic data

_cell_length_a                           7.8424
_cell_length_b                           7.8424
_cell_length_c                           3.5798
_cell_angle_alpha                        90
_cell_angle_beta                         90
_cell_angle_gamma                        120
_cell_volume                             190.7
_cell_formula_units_Z                    1
_space_group_IT_number                   174
_space_group_name_H-M_alt                'P -6'
loop_
 _space_group_symop_id
 _space_group_symop_operation_xyz
 1 'x, y, z'
 2 '-x+y, -x, -z'
 3 '-x+y, -x, z'
 4 '-y, x-y, -z'
 5 '-y, x-y, z'
 6 'x, y, -z'
loop_
 _atom_type_symbol
 Er
 In
 Co
loop_
 _atom_site_label
 _atom_site_type_symbol
 _atom_site_symmetry_multiplicity
 _atom_site_Wyckoff_symbol
 _atom_site_fract_x
 _atom_site_fract_y
 _atom_site_fract_z
 _atom_site_occupancy
 Er Er 3 k 0.2939 0.2494 0.5 1
 In2 In 3 j 0.0761 0.4127 0 1
 In1 In 1 e 0.666667 0.333333 0 1
 Co2 Co 1 d 0.333333 0.666667 0.5 0.87
 Co1 Co 1 a 0 0 0 1


_exptl_crystal_colour                    ?
_exptl_crystal_density_meas              ?
_exptl_crystal_density_diffrn            9.33
_cell_measurement_temperature            ?
_cell_measurement_radiation              'X-rays, Cu Ka'
_cell_measurement_reflns_used            ?
_diffrn_ambient_temperature              ?
_diffrn_measurement_device               'automatic diffractometer'
_diffrn_measurement_device_type
;
PANalytical X'Pert MPD
;
_diffrn_radiation_type                   'X-rays, Cu Ka'
_diffrn_reflns_number                    ?
_exptl_absorpt_coefficient_mu            ?
_exptl_absorpt_correction_type           ?
_computing_structure_solution            'starting values from the literature'
_refine_ls_number_parameters             ?
_refine_ls_number_reflns                 ?
_refine_ls_R_factor_gt                   ?
_refine_ls_wR_factor_gt                  ?
_pd_proc_ls_proof_R_factor               0.101
_pd_proc_ls_proof_wR_factor              0.132
_refine_ls_R_I_factor                    0.077

# End of data set 1956508
