Repository: pypi-data/pypi-mirror-303

# PyPI code 303

This repository is part of a project to make all code in PyPI as accessible as possible. For more information 
on the project and to find out how to utilise this data, see the website: https://py-code.org/

This repo contains 50000 packages uploaded to PyPI between 
2024-10-18 20:35 and 2024-10-23 12:10.

The repo is 99% (49996/50000) complete.

Package contents can be found [in the code branch](https://github.com/pypi-data/pypi-mirror-303/tree/code/packages).

A browsable package list for all repositories [all packages here](https://py-code.org/repositories/pypi-mirror-303).

# cifkit
`cifkit` is designed to provide a set of fully-tested utility functions and
variables for handling large datasets, on the order of tens of thousands, of
`.cif` files.

> The current codebase and documentation are actively being improved as of Sep
> 18, 2024.

## Features:

`cifkit` provides higher-level functions in just a few lines of code.

- **Coordination geometry** - `cifkit` provides fuctions for visualing
  coordination geometry from each site and extracts physics-based features like
  volume and packing efficiency in each polyhedron.
- **Atomic mixing** - `cifkit` extracts atomic mixing information at the bond
  pair level—tasks that would otherwise require extensive manual effort using
  GUI-based tools like VESTA, Diamond, and CrystalMaker.
- **Filter** - `cifkit` offers features for preprocessing. It systematically
  addresses common issues in CIF files from databases, such as incorrect loop
  values and missing fractional coordinates, by standardizing and filtering out
  ill-formatted files. It also preprocesses atomic site labels, transforming
  labels such as 'M1' to 'Fe1' in files with atomic mixing.
- **Sort** - `cifkit` allows you to copy, move, and sort `.cif` files based on
  attributes such as coordination numbers, space groups, unit cells, shortest
  distances, elements, and more.

### Example usage 1 - coordination geometry

The example below uses `cifkit` to visualize the polyhedron generated from each atomic site based on the
coordination number geometry.

```python
from cifkit import Cif

cif = Cif("your_cif_file_path")
site_labels = cif.site_labels

# Loop through each site label
for label in site_labels:
    # Dipslay each polyhedron, .png saved for each label
    cif.plot_polyhedron(label, is_displayed=True)
```

### Example Usage 2 - sort

The following example generates a distribution of structure.

```python
from cifkit import CifEnsemble

ensemble = CifEnsemble("cif_containing_folder_path")
ensemble.generate_structure_histogram()
```
Basde on your visual histogram above, you can copy and move .cif files based on specific attributes:

```python

# Return file paths matching structures either Co1.75Ge or CoIn2
ensemble.filter_by_structures(["Co1.75Ge", "CoIn2"])

# Return file path matching CeAl2Ga2
ensemble.filter_by_structures("CeAl2Ga2")
```

To learn more, please read the official documention here:
https://bobleesj.github.io/cifkit.

## Quotes

Here is a quote illustrating how `cifkit` addresses one of the challenges
mentioned above.

> "I am building an X-Ray diffraction analysis (XRD) pattern visualization
> script for my lab using `pymatgen`. I feel like `cifkit` integrated really
> well into my existing stable of libraries, while surpassing some alternatives
> in preprocessing and parsing. For example, it was often unclear at what stage
> an error occurred—whether during pre-processing with `CifParser`, or XRD plot
> generation with `diffraction.core` in `pymatgen`. The pre-processing logic in
> `cifkit` was communicated clearly, both in documentation and in actual
> outputs, allowing me to catch errors in my data before it was used in my
> visualizations. I now use `cifkit` by default for processing CIFs before they
> pass through the rest of my pipeline." - Alex Vtorov
`

## Documentation

- [Official documentation](https://bobleesj.github.io/cifkit)
- [Contribution guide](https://github.com/bobleesj/cifkit/blob/main/CONTRIBUTING.md)

File: packages/cifkit/cifkit-1.1.0rc9.tar.gz/cifkit-1.1.0rc9/tests/data/cif/ensemble_init/1824794.cif
##############################################################################
#                                                                            #
# Pd-Sb            # Pd8Sb3 rt                                     # 1824794 #
#                                                                            #
##############################################################################
#                                                                            #
#                           Pearson's Crystal Data                           #
#      Crystal Structure Database for Inorganic Compounds (on DVD)           #
#                              Release 2022/23                               #
#                  Editors: Pierre Villars and Karin Cenzual                 #
#                                                                            #
#   Copyright (c) ASM International & Material Phases Data System (MPDS),    #
# Switzerland & National Institute for Materials Science (NIMS), Japan, 2022 #
#                   All rights reserved. Version 2022.07                     #
#                                                                            #
#   This copy of Pearson's Crystal Data is licensed to:                      #
#   University of Alberta, Chemistry Department, 1-5 Installations License         #
#                                                                            #
##############################################################################

data_1824794
_audit_creation_date                     2023-07-09
_audit_creation_method
;
Pearson's Crystal Data browser
;
#_database_code_PCD                      1824794
_database_code_PDF                       ?

# Entry summary

_chemical_formula_structural             'Pd~8~ Sb~3~'
_chemical_formula_sum                    'Pd8 Sb3'
_chemical_name_mineral                   ?
_chemical_compound_source                ?
_chemical_name_structure_type            Pd~8~Sb~3~,hR132,161
_chemical_formula_weight                 1216.4

# Bibliographic data

_publ_section_title
'Phase relations in the system Pd-Pt-Sb'                                      
_journal_coden_ASTM                      NJMMAW
_journal_name_full                       'Neues Jahrb. Mineral., Monatsh.'
_journal_year                            1996
_journal_volume                          ?
_journal_page_first                      351
_journal_page_last                       364
_journal_language                        English
loop_
 _publ_author_name
 _publ_author_address
''
;
;

# Standardized crystallographic data

_cell_length_a                           7.602
_cell_length_b                           7.602
_cell_length_c                           42.95
_cell_angle_alpha                        90
_cell_angle_beta                         90
_cell_angle_gamma                        120
_cell_volume                             2149.6
_cell_formula_units_Z                    12
_space_group_IT_number                   161
_space_group_name_H-M_alt                'R 3 c h'
loop_
 _space_group_symop_id
 _space_group_symop_operation_xyz
 1 'x, y, z'
 2 '-x+y, -x, z'
 3 '-x+y, y, 1/2+z'
 4 '-y, -x, 1/2+z'
 5 '-y, x-y, z'
 6 'x, x-y, 1/2+z'
 7 '2/3+x, 1/3+y, 1/3+z'
 8 '2/3-x+y, 1/3-x, 1/3+z'
 9 '2/3-x+y, 1/3+y, 5/6+z'
 10 '2/3-y, 1/3-x, 5/6+z'
 11 '2/3-y, 1/3+x-y, 1/3+z'
 12 '2/3+x, 1/3+x-y, 5/6+z'
 13 '1/3+x, 2/3+y, 2/3+z'
 14 '1/3-x+y, 2/3-x, 2/3+z'
 15 '1/3-x+y, 2/3+y, 1.16667+z'
 16 '1/3-y, 2/3-x, 1.16667+z'
 17 '1/3-y, 2/3+x-y, 2/3+z'
 18 '1/3+x, 2/3+x-y, 1.16667+z'

# Atomic positions taken from type-defining entry

loop_
 _atom_type_symbol
 Pd
 Sb
loop_
 _atom_site_label
 _atom_site_type_symbol
 _atom_site_symmetry_multiplicity
 _atom_site_Wyckoff_symbol
 _atom_site_fract_x
 _atom_site_fract_y
 _atom_site_fract_z
 _atom_site_occupancy
 Pd1 Pd 18 b 0.0218 0.3226 0.0263 1
 Pd2 Pd 18 b 0.2549 0.0076 0.2273 1
 Sb1 Sb 18 b 0.3230 0.0059 0.0932 1
 Pd3 Pd 18 b 0.3310 0.0282 0.1583 1
 Pd4 Pd 18 b 0.3987 0.0627 0.2899 1
 Sb2 Sb 6 a 0 0 0.0000 1
 Pd5 Pd 6 a 0 0 0.0620 1
 Pd6 Pd 6 a 0 0 0.1241 1
 Sb3 Sb 6 a 0 0 0.1861 1
 Pd7 Pd 6 a 0 0 0.2804 1
 Sb4 Sb 6 a 0 0 0.3427 1
 Pd8 Pd 6 a 0 0 0.4044 1


_exptl_crystal_colour                    'yellow creamy'
_exptl_crystal_density_meas              ?
_exptl_crystal_density_diffrn            11.28
_cell_measurement_temperature            ?
_cell_measurement_radiation              'X-rays, Cu Ka'
_cell_measurement_wavelength             1.54059
_pd_proc_wavelength                      1.54059
_cell_measurement_reflns_used            ?
_diffrn_ambient_temperature              ?
_diffrn_measurement_device               'automatic diffractometer'
_diffrn_measurement_device_type          ?
_diffrn_radiation_type                   ?
_diffrn_reflns_number                    ?
_exptl_absorpt_coefficient_mu            ?
_exptl_absorpt_correction_type           ?
_computing_structure_solution            ?
_refine_ls_number_parameters             ?
_refine_ls_number_reflns                 ?
_refine_ls_R_factor_gt                   ?
_refine_ls_wR_factor_gt                  ?

# End of data set 1824794

File: packages/cifkit/cifkit-1.1.0rc9.tar.gz/cifkit-1.1.0rc9/tests/data/cif/ensemble_init/1945774.cif
##############################################################################
#                                                                            #
# Fe-Sb            # FexSb                                         # 1945774 #
#                                                                            #
##############################################################################
#                                                                            #
#                           Pearson's Crystal Data                           #
#      Crystal Structure Database for Inorganic Compounds (on DVD)           #
#                              Release 2022/23                               #
#                  Editors: Pierre Villars and Karin Cenzual                 #
#                                                                            #
#   Copyright (c) ASM International & Material Phases Data System (MPDS),    #
# Switzerland & National Institute for Materials Science (NIMS), Japan, 2022 #
#                   All rights reserved. Version 2022.07                     #
#                                                                            #
#   This copy of Pearson's Crystal Data is licensed to:                      #
#   University of Alberta, Chemistry Department, 1-5 Installations License         #
#                                                                            #
##############################################################################

data_1945774
_audit_creation_date                     2023-07-09
_audit_creation_method
;
Pearson's Crystal Data browser
;
#_database_code_PCD                      1945774
_database_code_PDF                       04-022-8263

# Entry summary

_chemical_formula_structural             'Fe~x~ Sb'
_chemical_formula_sum                    Sb
_chemical_name_mineral                   ?
_chemical_compound_source                ?
_chemical_name_structure_type            As,hR6,166
_chemical_formula_weight                 121.8

# Bibliographic data

_publ_section_title
;
Structural evolution of iron antimonides from amorphous precursors to crystalline products studied by total scattering techniques
;
_journal_coden_ASTM                      JACSAT
_journal_name_full                       'J. Am. Chem. Soc.'
_journal_year                            2015
_journal_volume                          137
_journal_page_first                      9652
_journal_page_last                       9658
_journal_language                        English
loop_
 _publ_author_name
 _publ_author_address
''
;
;

# Standardized crystallographic data

_cell_length_a                           4.302
_cell_length_b                           4.302
_cell_length_c                           11.282
_cell_angle_alpha                        90
_cell_angle_beta                         90
_cell_angle_gamma                        120
_cell_volume                             180.8
_cell_formula_units_Z                    6
_space_group_IT_number                   166
_space_group_name_H-M_alt                'R -3 m h'
loop_
 _space_group_symop_id
 _space_group_symop_operation_xyz
 1 'x, y, z'
 2 '-x+y, -x, z'
 3 '-x+y, y, z'
 4 '-x, -x+y, -z'
 5 '-x, -y, -z'
 6 '-y, -x, z'
 7 '-y, x-y, z'
 8 'x, x-y, z'
 9 'x-y, -y, -z'
 10 'x-y, x, -z'
 11 'y, -x+y, -z'
 12 'y, x, -z'
 13 '2/3+x, 1/3+y, 1/3+z'
 14 '2/3-x+y, 1/3-x, 1/3+z'
 15 '2/3-x+y, 1/3+y, 1/3+z'
 16 '2/3-x, 1/3-x+y, 1/3-z'
 17 '2/3-x, 1/3-y, 1/3-z'
 18 '2/3-y, 1/3-x, 1/3+z'
 19 '2/3-y, 1/3+x-y, 1/3+z'
 20 '2/3+x, 1/3+x-y, 1/3+z'
 21 '2/3+x-y, 1/3-y, 1/3-z'
 22 '2/3+x-y, 1/3+x, 1/3-z'
 23 '2/3+y, 1/3-x+y, 1/3-z'
 24 '2/3+y, 1/3+x, 1/3-z'
 25 '1/3+x, 2/3+y, 2/3+z'
 26 '1/3-x+y, 2/3-x, 2/3+z'
 27 '1/3-x+y, 2/3+y, 2/3+z'
 28 '1/3-x, 2/3-x+y, 2/3-z'
 29 '1/3-x, 2/3-y, 2/3-z'
 30 '1/3-y, 2/3-x, 2/3+z'
 31 '1/3-y, 2/3+x-y, 2/3+z'
 32 '1/3+x, 2/3+x-y, 2/3+z'
 33 '1/3+x-y, 2/3-y, 2/3-z'
 34 '1/3+x-y, 2/3+x, 2/3-z'
 35 '1/3+y, 2/3-x+y, 2/3-z'
 36 '1/3+y, 2/3+x, 2/3-z'
loop_
 _atom_type_symbol
 Sb
loop_
 _atom_site_label
 _atom_site_type_symbol
 _atom_site_symmetry_multiplicity
 _atom_site_Wyckoff_symbol
 _atom_site_fract_x
 _atom_site_fract_y
 _atom_site_fract_z
 _atom_site_occupancy
 Sb Sb 6 c 0 0 0.24 1


_exptl_crystal_colour                    ?
_exptl_crystal_density_meas              ?
_exptl_crystal_density_diffrn            6.71
_cell_measurement_temperature            ?
_cell_measurement_radiation              'X-rays, Cu Ka'
_cell_measurement_reflns_used            ?
_diffrn_ambient_temperature              ?
_diffrn_measurement_device               'automatic diffractometer'
_diffrn_measurement_device_type          'Rigaku SmartLab'
_diffrn_radiation_type                   'X-rays, Cu Ka'
_diffrn_reflns_number                    ?
_diffrn_reflns_theta_min                 5
_diffrn_reflns_theta_max                 32.5
_exptl_absorpt_coefficient_mu            ?
_exptl_absorpt_correction_type           ?
_computing_structure_solution            'starting values from the literature'
_refine_ls_number_parameters             ?
_refine_ls_number_reflns                 ?
_refine_ls_R_factor_gt                   ?
_refine_ls_wR_factor_gt                  ?

# End of data set 1945774

File: packages/cifkit/cifkit-1.1.0rc9.tar.gz/cifkit-1.1.0rc9/tests/data/cif/ensemble_init/duplicate_labels_1.cif
##############################################################################
#                                                                            #
# Ni-Ta            # Ta6.5Ni6.5                                    #  457848 #
#                                                                            #
##############################################################################
#                                                                            #
#                           Pearson's Crystal Data                           #
#      Crystal Structure Database for Inorganic Compounds (on DVD)           #
#                              Release 2023/24                               #
#                  Editors: Pierre Villars and Karin Cenzual                 #
#                                                                            #
#   Copyright (c) ASM International & Material Phases Data System (MPDS),    #
# Switzerland & National Institute for Materials Science (NIMS), Japan, 2023 #
#                   All rights reserved. Version 2023.07                     #
#                                                                            #
#   This copy of Pearson's Crystal Data is licensed to:                      #
#   Hunter College - City University of New York                             #
#                                                                            #
##############################################################################

data_457848
_audit_creation_date                     2024-06-07
_audit_creation_method
;
Pearson's Crystal Data browser
;
#_database_code_PCD                      457848
_database_code_PDF                       04-003-6504

# Entry summary

_chemical_formula_structural             'Ta~6.5~ Ni~6.5~'
_chemical_formula_sum                    'Ni6.50 Ta6.50'
_chemical_name_mineral                   ?
_chemical_compound_source                ?
_chemical_name_structure_type            W~6~Fe~7~,hR39,166
_chemical_formula_weight                 1557.7

# Bibliographic data

_publ_section_title
'Compounds of the W~6~Fe~7~ type in the Ta-Ni and Nb-Ni systems'              
_journal_coden_ASTM                      SPHCA6
_journal_name_full                       'Sov. Phys. Crystallogr.'
_journal_year                            1962
_journal_volume                          7
_journal_page_first                      165
_journal_page_last                       168
_journal_language                        English
loop_
 _publ_author_name
 _publ_author_address
''
;
;

# Standardized crystallographic data

_cell_length_a                           4.921
_cell_length_b                           4.921
_cell_length_c                           26.905
_cell_angle_alpha                        90
_cell_angle_beta                         90
_cell_angle_gamma                        120
_cell_volume                             564.25
_cell_formula_units_Z                    3
_space_group_IT_number                   166
_space_group_name_H-M_alt                'R -3 m h'
loop_
 _space_group_symop_id
 _space_group_symop_operation_xyz
 1 'x, y, z'
 2 '-x+y, -x, z'
 3 '-x+y, y, z'
 4 '-x, -x+y, -z'
 5 '-x, -y, -z'
 6 '-y, -x, z'
 7 '-y, x-y, z'
 8 'x, x-y, z'
 9 'x-y, -y, -z'
 10 'x-y, x, -z'
 11 'y, -x+y, -z'
 12 'y, x, -z'
 13 '2/3+x, 1/3+y, 1/3+z'
 14 '2/3-x+y, 1/3-x, 1/3+z'
 15 '2/3-x+y, 1/3+y, 1/3+z'
 16 '2/3-x, 1/3-x+y, 1/3-z'
 17 '2/3-x, 1/3-y, 1/3-z'
 18 '2/3-y, 1/3-x, 1/3+z'
 19 '2/3-y, 1/3+x-y, 1/3+z'
 20 '2/3+x, 1/3+x-y, 1/3+z'
 21 '2/3+x-y, 1/3-y, 1/3-z'
 22 '2/3+x-y, 1/3+x, 1/3-z'
 23 '2/3+y, 1/3-x+y, 1/3-z'
 24 '2/3+y, 1/3+x, 1/3-z'
 25 '1/3+x, 2/3+y, 2/3+z'
 26 '1/3-x+y, 2/3-x, 2/3+z'
 27 '1/3-x+y, 2/3+y, 2/3+z'
 28 '1/3-x, 2/3-x+y, 2/3-z'
 29 '1/3-x, 2/3-y, 2/3-z'
 30 '1/3-y, 2/3-x, 2/3+z'
 31 '1/3-y, 2/3+x-y, 2/3+z'
 32 '1/3+x, 2/3+x-y, 2/3+z'
 33 '1/3+x-y, 2/3-y, 2/3-z'
 34 '1/3+x-y, 2/3+x, 2/3-z'
 35 '1/3+y, 2/3-x+y, 2/3-z'
 36 '1/3+y, 2/3+x, 2/3-z'
loop_
 _atom_type_symbol
 Ni
 Ta
loop_
 _atom_site_label
 _atom_site_type_symbol
 _atom_site_symmetry_multiplicity
 _atom_site_Wyckoff_symbol
 _atom_site_fract_x
 _atom_site_fract_y
 _atom_site_fract_z
 _atom_site_occupancy
 Ni Ni 18 h 0.5 0.5 0.09 1
 Ta3 Ta 6 c 0 0 0.052 1
 Ta1 Ta 6 c 0 0 0.154 1
 Ta2 Ta 6 c 0 0 0.333 1
 Ni1 Ni 3 b 0 0 0.5 0.5
 Ta2 Ta 3 b 0 0 0.5 0.5


_exptl_crystal_colour                    ?
_exptl_crystal_density_meas              ?
_exptl_crystal_density_diffrn            13.75
_cell_measurement_temperature            ?
_cell_measurement_radiation              'X-rays, Cr Ka'
_cell_measurement_reflns_used            ?
_diffrn_ambient_temperature              ?
_diffrn_measurement_device               film
_diffrn_measurement_device_type          ?
_diffrn_radiation_type                   'X-rays, Cr Ka'
_diffrn_reflns_number                    ?
_exptl_absorpt_coefficient_mu            ?
_exptl_absorpt_correction_type           ?
_computing_structure_solution            'starting values from the literature'
_refine_ls_number_parameters             ?
_refine_ls_number_reflns                 ?
_refine_ls_R_factor_gt                   ?
_refine_ls_wR_factor_gt                  ?
_pd_proc_ls_proof_R_factor               ?
_pd_proc_ls_proof_wR_factor              ?
_refine_ls_R_I_factor                    ?

# Published diffraction lines

loop_
 _refln_index_h
 _refln_index_k
 _refln_index_l
 _refln_d_spacing
 _refln_intensity_meas
 0 0 6 4.46 3
 0 1 5 3.29 3
 0 1 8 2.68 5
 1 1 0 2.46 35
 1 1 3 2.37 10
 1 0 10 2.28 25
 0 0 12 2.24 15
 1 1 6 2.15 40
 0 2 1 2.12 30
 0 2 4 2.04 5
 2 0 5 1.984 20
 1 1 9 1.905 15
 0 2 7 1.87 10
 0 2 10 1.67 10
 1 1 12 1.654 10
 1 2 2 1.604 5
 2 1 4 1.567 15
 0 0 18 1.495 10
 1 2 8 1.452 15
 3 0 0 1.42 35
 2 1 10 1.383 40
 3 0 6 1.354 50
 1 2 11 1.346 60
 0 2 16 1.316 50
 3 0 9 1.28 80
 2 1 13 1.27 30
 2 2 0 1.23 100
 3 0 12 1.198 5
 2 2 6 1.185 10
 1 3 4 1.165 10

# End of data set 457848

File: packages/cifkit/cifkit-1.1.0rc9.tar.gz/cifkit-1.1.0rc9/tests/data/cif/ensemble_init/wrong_loop_value_2.cif
##############################################################################
#                                                                            #
# In-Rh-U          # URhIn      rt                                 #  380981 #
#                                                                            #
##############################################################################
#                                                                            #
#                           Pearson's Crystal Data                           #
#      Crystal Structure Database for Inorganic Compounds (on DVD)           #
#                              Release 2022/23                               #
#                  Editors: Pierre Villars and Karin Cenzual                 #
#                                                                            #
#   Copyright (c) ASM International & Material Phases Data System (MPDS),    #
# Switzerland & National Institute for Materials Science (NIMS), Japan, 2022 #
#                   All rights reserved. Version 2022.07                     #
#                                                                            #
#   This copy of Pearson's Crystal Data is licensed to:                      #
#   University of Alberta, Chemistry Department, 1-5 Installations License         #
#                                                                            #
##############################################################################

data_380981
_audit_creation_date                     2023-07-02
_audit_creation_method
;
Pearson's Crystal Data browser
;
#_database_code_PCD                      380981
_database_code_PDF                       04-002-7389

# Entry summary

_chemical_formula_structural             'U Rh In'
_chemical_formula_sum                    'In Rh U'
_chemical_name_mineral                   ?
_chemical_compound_source                ?
_chemical_name_structure_type            ZrNiAl,hP9,189
_chemical_formula_weight                 455.8

# Bibliographic data

_publ_section_title
'Magnetic structures of some UTM compounds'                                   
_journal_coden_ASTM                      JMMMDC
_journal_name_full                       'J. Magn. Magn. Mater.'
_journal_year                            1995
_journal_volume                          140/144
_journal_page_first                      1377
_journal_page_last                       1378
_journal_language                        English
loop_
 _publ_author_name
 _publ_author_address
''
;
;

# Standardized crystallographic data

_cell_length_a                           7.476
_cell_length_b                           7.476
_cell_length_c                           3.881
_cell_angle_alpha                        90
_cell_angle_beta                         90
_cell_angle_gamma                        120
_cell_volume                             187.9
_cell_formula_units_Z                    3
_space_group_IT_number                   189
_space_group_name_H-M_alt                'P -6 2 m'
loop_
 _space_group_symop_id
 _space_group_symop_operation_xyz
 1 'x, y, z'
 2 '-x+y, -x, -z'
 3 '-x+y, -x, z'
 4 '-x, -x+y, -z'
 5 '-x, -x+y, z'
 6 '-y, x-y, -z'
 7 '-y, x-y, z'
 8 'x, y, -z'
 9 'x-y, -y, -z'
 10 'x-y, -y, z'
 11 'y, x, -z'
 12 'y, x, z'

# Atomic positions taken from type-defining entry

loop_
 _atom_type_symbol
 In
 U
 Rh
loop_
 _atom_site_label
 _atom_site_type_symbol
 _atom_site_symmetry_multiplicity
 _atom_site_Wyckoff_symbol
 _atom_site_fract_x
 _atom_site_fract_y
 _atom_site_fract_z
 _atom_site_occupancy


_exptl_crystal_colour                    ?
_exptl_crystal_density_meas              ?
_exptl_crystal_density_diffrn            12.09
_cell_measurement_temperature            ?
_cell_measurement_radiation              neutrons
_cell_measurement_reflns_used            ?
_diffrn_ambient_temperature              ?
_diffrn_measurement_device               'automatic diffractometer'
_diffrn_measurement_device_type          ?
_diffrn_radiation_type                   ?
_diffrn_reflns_number                    ?
_exptl_absorpt_coefficient_mu            ?
_exptl_absorpt_correction_type           ?
_computing_structure_solution            ?
_refine_ls_number_parameters             ?
_refine_ls_number_reflns                 ?
_refine_ls_R_factor_gt                   ?
_refine_ls_wR_factor_gt                  ?

# End of data set 380981

File: packages/cifkit/cifkit-1.1.0rc9.tar.gz/cifkit-1.1.0rc9/tests/data/cif/ensemble_init/wrong_loop_value_3.cif
##############################################################################
#                                                                            #
# Fe-Ge            # Fe6.5Ge4 ht                                   #  452743 #
#                                                                            #
##############################################################################
#                                                                            #
#                           Pearson's Crystal Data                           #
#      Crystal Structure Database for Inorganic Compounds (on DVD)           #
#                              Release 2022/23                               #
#                  Editors: Pierre Villars and Karin Cenzual                 #
#                                                                            #
#   Copyright (c) ASM International & Material Phases Data System (MPDS),    #
# Switzerland & National Institute for Materials Science (NIMS), Japan, 2022 #
#                   All rights reserved. Version 2022.07                     #
#                                                                            #
#   This copy of Pearson's Crystal Data is licensed to:                      #
#   University of Alberta, Chemistry Department, 1-5 Installations License         #
#                                                                            #
##############################################################################

data_452743
_audit_creation_date                     2023-07-09
_audit_creation_method
;
Pearson's Crystal Data browser
;
#_database_code_PCD                      452743
_database_code_PDF                       ?

# Entry summary

_chemical_formula_structural             'Fe~5.8~ Ge~4.2~'
_chemical_formula_sum                    'Fe5.8 Ge4.2'
_chemical_name_mineral                   ?
_chemical_compound_source                ?
_chemical_name_structure_type            Fe~6.5~Ge~4~,hP22,194
_chemical_formula_weight                 628.8

# Bibliographic data

_publ_section_title
;
The Partial Equilibrium Diagram of the Fe-Ge System in the Range 40-72 at.% Ge, and the Crystallisation of some Iron Germanides by Chemical Transport Reactions
;
_journal_coden_ASTM                      ACSAA4
_journal_name_full                       'Acta Chem. Scand.'
_journal_year                            1967
_journal_volume                          21
_journal_page_first                      2305
_journal_page_last                       2317
_journal_language                        English
loop_
 _publ_author_name
 _publ_author_address
''
;
;

# Standardized crystallographic data

_cell_length_a                           7.9805
_cell_length_b                           7.9805
_cell_length_c                           4.9916
_cell_angle_alpha                        90
_cell_angle_beta                         90
_cell_angle_gamma                        120
_cell_volume                             275.32
_cell_formula_units_Z                    2
_space_group_IT_number                   194
_space_group_name_H-M_alt                'P 63/m m c'
loop_
 _space_group_symop_id
 _space_group_symop_operation_xyz
 1 'x, y, z'
 2 '-x+y, -x, 1/2-z'
 3 '-x+y, -x, z'
 4 '-x+y, y, 1/2-z'
 5 '-x+y, y, z'
 6 '-x, -x+y, -z'
 7 '-x, -x+y, 1/2+z'
 8 '-x, -y, -z'
 9 '-x, -y, 1/2+z'
 10 '-y, -x, 1/2-z'
 11 '-y, -x, z'
 12 '-y, x-y, 1/2-z'
 13 '-y, x-y, z'
 14 'x, x-y, 1/2-z'
 15 'x, x-y, z'
 16 'x, y, 1/2-z'
 17 'x-y, -y, -z'
 18 'x-y, -y, 1/2+z'
 19 'x-y, x, -z'
 20 'x-y, x, 1/2+z'
 21 'y, -x+y, -z'
 22 'y, -x+y, 1/2+z'
 23 'y, x, -z'
 24 'y, x, 1/2+z'


_exptl_crystal_colour                    ?
_exptl_crystal_density_meas              ?
_exptl_crystal_density_diffrn            7.59
_cell_measurement_temperature            ?
_cell_measurement_radiation              'X-rays, Cr Ka1'
_cell_measurement_wavelength             2.28962
_pd_proc_wavelength                      2.28962
_cell_measurement_reflns_used            ?
_diffrn_ambient_temperature              ?
_diffrn_measurement_device               'Guinier-Haegg film'
_diffrn_measurement_device_type          ?
_diffrn_radiation_type                   ?
_diffrn_reflns_number                    ?
_exptl_absorpt_coefficient_mu            ?
_exptl_absorpt_correction_type           ?
_computing_structure_solution            ?
_refine_ls_number_parameters             ?
_refine_ls_number_reflns                 ?
_refine_ls_R_factor_gt                   ?
_refine_ls_wR_factor_gt                  ?

# End of data set 452743
