Repository: pypi-data/pypi-mirror-303

# PyPI code 303

This repository is part of a project to make all code in PyPI as accessible as possible. For more information 
on the project and to find out how to utilise this data, see the website: https://py-code.org/

This repo contains 50000 packages uploaded to PyPI between 
2024-10-18 20:35 and 2024-10-23 12:10.

The repo is 99% (49996/50000) complete.

Package contents can be found [in the code branch](https://github.com/pypi-data/pypi-mirror-303/tree/code/packages).

A browsable package list for all repositories [all packages here](https://py-code.org/repositories/pypi-mirror-303).

File: packages/cifkit/cifkit-1.1.0rc8.tar.gz/cifkit-1.1.0rc8/tests/data/cif/error/combined/1031032.cif
##############################################################################
#                                                                            #
# In-Pd-Pr         # Pr20Pd42.85In59                               # 1031032 #
#                                                                            #
##############################################################################
#                                                                            #
#                           Pearson's Crystal Data                           #
#      Crystal Structure Database for Inorganic Compounds (on DVD)           #
#                              Release 2022/23                               #
#                  Editors: Pierre Villars and Karin Cenzual                 #
#                                                                            #
#   Copyright (c) ASM International & Material Phases Data System (MPDS),    #
# Switzerland & National Institute for Materials Science (NIMS), Japan, 2022 #
#                   All rights reserved. Version 2022.07                     #
#                                                                            #
#   This copy of Pearson's Crystal Data is licensed to:                      #
#   University of Alberta, Chemistry Department, 1-5 Installations License         #
#                                                                            #
##############################################################################

data_1031032
_audit_creation_date                     2023-07-09
_audit_creation_method
;
Pearson's Crystal Data browser
;
#_database_code_PCD                      1031032
_database_code_PDF                       04-020-9294

# Entry summary

_chemical_formula_structural             'Pr~20~ Pd~42.85~ In~59~'
_chemical_formula_sum                    'In59 Pd42.85 Pr20'
_chemical_name_mineral                   ?
_chemical_compound_source                ?
_chemical_name_structure_type            Ce~20~Pd~36~In~67~,cF636,216
_chemical_formula_weight                 14151.8

# Bibliographic data

_publ_section_title
;
Crystal structure of the La~20~Pd~43.55~In~59~ and Pr~20~Pd~42.85~ln~59~ compounds
;
_journal_coden_ASTM                      ICCI12
_journal_name_full
'Abstr. 12th Int. Conf. Crystal Chem. Intermet. Compd.'
_journal_year                            2013
_journal_volume                          ?
_journal_page_first                      129
_journal_page_last                       ?
_journal_language                        English
loop_
 _publ_author_name
 _publ_author_address
''
;
;

# Standardized crystallographic data

_cell_length_a                           21.753
_cell_length_b                           21.753
_cell_length_c                           21.753
_cell_angle_alpha                        90
_cell_angle_beta                         90
_cell_angle_gamma                        90
_cell_volume                             10293.4
_cell_formula_units_Z                    4
_space_group_IT_number                   216
_space_group_name_H-M_alt                'F -4 3 m'
loop_
 _space_group_symop_id
 _space_group_symop_operation_xyz
 1 'x, y, z'
 2 '-x, -y, z'
 3 '-x, -z, y'
 4 '-x, y, -z'
 5 '-x, z, -y'
 6 '-y, -x, z'
 7 '-y, -z, x'
 8 '-y, x, -z'
 9 '-y, z, -x'
 10 '-z, -x, y'
 11 '-z, -y, x'
 12 '-z, x, -y'
 13 '-z, y, -x'
 14 'x, -y, -z'
 15 'x, -z, -y'
 16 'x, z, y'
 17 'y, -x, -z'
 18 'y, -z, -x'
 19 'y, x, z'
 20 'y, z, x'
 21 'z, -x, -y'
 22 'z, -y, -x'
 23 'z, x, y'
 24 'z, y, x'
 25 'x, 1/2+y, 1/2+z'
 26 '-x, 1/2-y, 1/2+z'
 27 '-x, 1/2-z, 1/2+y'
 28 '-x, 1/2+y, 1/2-z'
 29 '-x, 1/2+z, 1/2-y'
 30 '-y, 1/2-x, 1/2+z'
 31 '-y, 1/2-z, 1/2+x'
 32 '-y, 1/2+x, 1/2-z'
 33 '-y, 1/2+z, 1/2-x'
 34 '-z, 1/2-x, 1/2+y'
 35 '-z, 1/2-y, 1/2+x'
 36 '-z, 1/2+x, 1/2-y'
 37 '-z, 1/2+y, 1/2-x'
 38 'x, 1/2-y, 1/2-z'
 39 'x, 1/2-z, 1/2-y'
 40 'x, 1/2+z, 1/2+y'
 41 'y, 1/2-x, 1/2-z'
 42 'y, 1/2-z, 1/2-x'
 43 'y, 1/2+x, 1/2+z'
 44 'y, 1/2+z, 1/2+x'
 45 'z, 1/2-x, 1/2-y'
 46 'z, 1/2-y, 1/2-x'
 47 'z, 1/2+x, 1/2+y'
 48 'z, 1/2+y, 1/2+x'
 49 '1/2+x, y, 1/2+z'
 50 '1/2-x, -y, 1/2+z'
 51 '1/2-x, -z, 1/2+y'
 52 '1/2-x, y, 1/2-z'
 53 '1/2-x, z, 1/2-y'
 54 '1/2-y, -x, 1/2+z'
 55 '1/2-y, -z, 1/2+x'
 56 '1/2-y, x, 1/2-z'
 57 '1/2-y, z, 1/2-x'
 58 '1/2-z, -x, 1/2+y'
 59 '1/2-z, -y, 1/2+x'
 60 '1/2-z, x, 1/2-y'
 61 '1/2-z, y, 1/2-x'
 62 '1/2+x, -y, 1/2-z'
 63 '1/2+x, -z, 1/2-y'
 64 '1/2+x, z, 1/2+y'
 65 '1/2+y, -x, 1/2-z'
 66 '1/2+y, -z, 1/2-x'
 67 '1/2+y, x, 1/2+z'
 68 '1/2+y, z, 1/2+x'
 69 '1/2+z, -x, 1/2-y'
 70 '1/2+z, -y, 1/2-x'
 71 '1/2+z, x, 1/2+y'
 72 '1/2+z, y, 1/2+x'
 73 '1/2+x, 1/2+y, z'
 74 '1/2-x, 1/2-y, z'
 75 '1/2-x, 1/2-z, y'
 76 '1/2-x, 1/2+y, -z'
 77 '1/2-x, 1/2+z, -y'
 78 '1/2-y, 1/2-x, z'
 79 '1/2-y, 1/2-z, x'
 80 '1/2-y, 1/2+x, -z'
 81 '1/2-y, 1/2+z, -x'
 82 '1/2-z, 1/2-x, y'
 83 '1/2-z, 1/2-y, x'
 84 '1/2-z, 1/2+x, -y'
 85 '1/2-z, 1/2+y, -x'
 86 '1/2+x, 1/2-y, -z'
 87 '1/2+x, 1/2-z, -y'
 88 '1/2+x, 1/2+z, y'
 89 '1/2+y, 1/2-x, -z'
 90 '1/2+y, 1/2-z, -x'
 91 '1/2+y, 1/2+x, z'
 92 '1/2+y, 1/2+z, x'
 93 '1/2+z, 1/2-x, -y'
 94 '1/2+z, 1/2-y, -x'
 95 '1/2+z, 1/2+x, y'
 96 '1/2+z, 1/2+y, x'

# Atomic positions taken from type-defining entry

loop_
 _atom_type_symbol
 Pd
 In
 Pr
loop_
 _atom_site_label
 _atom_site_type_symbol
 _atom_site_symmetry_multiplicity
 _atom_site_Wyckoff_symbol
 _atom_site_fract_x
 _atom_site_fract_y
 _atom_site_fract_z
 _atom_site_occupancy
Pd1 Pd 96 i 0.01816 0.1369 0.2266 0.639
Pd2 Pd 96 i 0.01855 0.1222 0.2045 0.329
In1A In 48 h 0.04297 0.04297 0.15087 0.596437
Pd1B Pd 48 h 0.04297 0.04297 0.15087 0.080563
In2A In 48 h 0.04397 0.04397 0.11 0.284563
Pd2B Pd 48 h 0.04397 0.04397 0.11 0.038437
In3A In 48 h 0.10226 0.10226 0.75266 0.881
Pd3B Pd 48 h 0.10226 0.10226 0.75266 0.119
In4A In 48 h 0.11123 0.11123 0.2968 0.881
Pd4B Pd 48 h 0.11123 0.11123 0.2968 0.119
In5A In 48 h 0.14783 0.14783 0.50678 0.881
Pd5B Pd 48 h 0.14783 0.14783 0.50678 0.119
In6A In 24 g 0.08498 0.25 0.25 0.881
Pd6B Pd 24 g 0.08498 0.25 0.25 0.119
Pr1 Pr 24 g 0.56596 0.25 0.25 1
Pr2 Pr 24 f 0.30135 0 0 1
Pr3 Pr 16 e 0.15468 0.15468 0.15468 1
In7A In 16 e 0.29605 0.29605 0.29605 0.881
Pd7B Pd 16 e 0.29605 0.29605 0.29605 0.119
Pd3 Pd 16 e 0.42548 0.42548 0.42548 0.968
In8A In 16 e 0.55139 0.55139 0.55139 0.881
Pd8B Pd 16 e 0.55139 0.55139 0.55139 0.119
Pd4 Pd 16 e 0.62624 0.62624 0.62624 0.968
In9A In 16 e 0.6979 0.6979 0.6979 0.881
Pd9B Pd 16 e 0.6979 0.6979 0.6979 0.119
Pd5 Pd 16 e 0.82149 0.82149 0.82149 0.968
Pr4 Pr 16 e 0.90456 0.90456 0.90456 1
M10A In 4 a 0 0 0 0.881
M10B Pd 4 a 0 0 0 0.119


_exptl_crystal_colour                    ?
_exptl_crystal_density_meas              ?
_exptl_crystal_density_diffrn            9.13
_cell_measurement_temperature            ?
_cell_measurement_radiation              'X-rays, Mo Ka'
_cell_measurement_reflns_used            ?
_diffrn_ambient_temperature              ?
_diffrn_measurement_device               'automatic diffractometer'
_diffrn_measurement_device_type          ?
_diffrn_radiation_type                   ?
_diffrn_reflns_number                    ?
_exptl_absorpt_coefficient_mu            ?
_exptl_absorpt_correction_type           ?
_computing_structure_solution            ?
_refine_ls_number_parameters             ?
_refine_ls_number_reflns                 ?
_refine_ls_R_factor_gt                   ?
_refine_ls_wR_factor_gt                  ?

# End of data set 1031032

File: packages/cifkit/cifkit-1.1.0rc8.tar.gz/cifkit-1.1.0rc8/tests/data/cif/error/combined/452743.cif
##############################################################################
#                                                                            #
# Fe-Ge            # Fe6.5Ge4 ht                                   #  452743 #
#                                                                            #
##############################################################################
#                                                                            #
#                           Pearson's Crystal Data                           #
#      Crystal Structure Database for Inorganic Compounds (on DVD)           #
#                              Release 2022/23                               #
#                  Editors: Pierre Villars and Karin Cenzual                 #
#                                                                            #
#   Copyright (c) ASM International & Material Phases Data System (MPDS),    #
# Switzerland & National Institute for Materials Science (NIMS), Japan, 2022 #
#                   All rights reserved. Version 2022.07                     #
#                                                                            #
#   This copy of Pearson's Crystal Data is licensed to:                      #
#   University of Alberta, Chemistry Department, 1-5 Installations License         #
#                                                                            #
##############################################################################

data_452743
_audit_creation_date                     2023-07-09
_audit_creation_method
;
Pearson's Crystal Data browser
;
#_database_code_PCD                      452743
_database_code_PDF                       ?

# Entry summary

_chemical_formula_structural             'Fe~5.8~ Ge~4.2~'
_chemical_formula_sum                    'Fe5.8 Ge4.2'
_chemical_name_mineral                   ?
_chemical_compound_source                ?
_chemical_name_structure_type            Fe~6.5~Ge~4~,hP22,194
_chemical_formula_weight                 628.8

# Bibliographic data

_publ_section_title
;
The Partial Equilibrium Diagram of the Fe-Ge System in the Range 40-72 at.% Ge, and the Crystallisation of some Iron Germanides by Chemical Transport Reactions
;
_journal_coden_ASTM                      ACSAA4
_journal_name_full                       'Acta Chem. Scand.'
_journal_year                            1967
_journal_volume                          21
_journal_page_first                      2305
_journal_page_last                       2317
_journal_language                        English
loop_
 _publ_author_name
 _publ_author_address
''
;
;

# Standardized crystallographic data

_cell_length_a                           7.9805
_cell_length_b                           7.9805
_cell_length_c                           4.9916
_cell_angle_alpha                        90
_cell_angle_beta                         90
_cell_angle_gamma                        120
_cell_volume                             275.32
_cell_formula_units_Z                    2
_space_group_IT_number                   194
_space_group_name_H-M_alt                'P 63/m m c'
loop_
 _space_group_symop_id
 _space_group_symop_operation_xyz
 1 'x, y, z'
 2 '-x+y, -x, 1/2-z'
 3 '-x+y, -x, z'
 4 '-x+y, y, 1/2-z'
 5 '-x+y, y, z'
 6 '-x, -x+y, -z'
 7 '-x, -x+y, 1/2+z'
 8 '-x, -y, -z'
 9 '-x, -y, 1/2+z'
 10 '-y, -x, 1/2-z'
 11 '-y, -x, z'
 12 '-y, x-y, 1/2-z'
 13 '-y, x-y, z'
 14 'x, x-y, 1/2-z'
 15 'x, x-y, z'
 16 'x, y, 1/2-z'
 17 'x-y, -y, -z'
 18 'x-y, -y, 1/2+z'
 19 'x-y, x, -z'
 20 'x-y, x, 1/2+z'
 21 'y, -x+y, -z'
 22 'y, -x+y, 1/2+z'
 23 'y, x, -z'
 24 'y, x, 1/2+z'


_exptl_crystal_colour                    ?
_exptl_crystal_density_meas              ?
_exptl_crystal_density_diffrn            7.59
_cell_measurement_temperature            ?
_cell_measurement_radiation              'X-rays, Cr Ka1'
_cell_measurement_wavelength             2.28962
_pd_proc_wavelength                      2.28962
_cell_measurement_reflns_used            ?
_diffrn_ambient_temperature              ?
_diffrn_measurement_device               'Guinier-Haegg film'
_diffrn_measurement_device_type          ?
_diffrn_radiation_type                   ?
_diffrn_reflns_number                    ?
_exptl_absorpt_coefficient_mu            ?
_exptl_absorpt_correction_type           ?
_computing_structure_solution            ?
_refine_ls_number_parameters             ?
_refine_ls_number_reflns                 ?
_refine_ls_R_factor_gt                   ?
_refine_ls_wR_factor_gt                  ?

# End of data set 452743

File: packages/cifkit/cifkit-1.1.0rc8.tar.gz/cifkit-1.1.0rc8/tests/data/cif/error/combined/457848.cif
##############################################################################
#                                                                            #
# Ni-Ta            # Ta6.5Ni6.5                                    #  457848 #
#                                                                            #
##############################################################################
#                                                                            #
#                           Pearson's Crystal Data                           #
#      Crystal Structure Database for Inorganic Compounds (on DVD)           #
#                              Release 2023/24                               #
#                  Editors: Pierre Villars and Karin Cenzual                 #
#                                                                            #
#   Copyright (c) ASM International & Material Phases Data System (MPDS),    #
# Switzerland & National Institute for Materials Science (NIMS), Japan, 2023 #
#                   All rights reserved. Version 2023.07                     #
#                                                                            #
#   This copy of Pearson's Crystal Data is licensed to:                      #
#   Hunter College - City University of New York                             #
#                                                                            #
##############################################################################

data_457848
_audit_creation_date                     2024-06-07
_audit_creation_method
;
Pearson's Crystal Data browser
;
#_database_code_PCD                      457848
_database_code_PDF                       04-003-6504

# Entry summary

_chemical_formula_structural             'Ta~6.5~ Ni~6.5~'
_chemical_formula_sum                    'Ni6.50 Ta6.50'
_chemical_name_mineral                   ?
_chemical_compound_source                ?
_chemical_name_structure_type            W~6~Fe~7~,hR39,166
_chemical_formula_weight                 1557.7

# Bibliographic data

_publ_section_title
'Compounds of the W~6~Fe~7~ type in the Ta-Ni and Nb-Ni systems'
_journal_coden_ASTM                      SPHCA6
_journal_name_full                       'Sov. Phys. Crystallogr.'
_journal_year                            1962
_journal_volume                          7
_journal_page_first                      165
_journal_page_last                       168
_journal_language                        English
loop_
 _publ_author_name
 _publ_author_address
''
;
;

# Standardized crystallographic data

_cell_length_a                           4.921
_cell_length_b                           4.921
_cell_length_c                           26.905
_cell_angle_alpha                        90
_cell_angle_beta                         90
_cell_angle_gamma                        120
_cell_volume                             564.25
_cell_formula_units_Z                    3
_space_group_IT_number                   166
_space_group_name_H-M_alt                'R -3 m h'
loop_
 _space_group_symop_id
 _space_group_symop_operation_xyz
 1 'x, y, z'
 2 '-x+y, -x, z'
 3 '-x+y, y, z'
 4 '-x, -x+y, -z'
 5 '-x, -y, -z'
 6 '-y, -x, z'
 7 '-y, x-y, z'
 8 'x, x-y, z'
 9 'x-y, -y, -z'
 10 'x-y, x, -z'
 11 'y, -x+y, -z'
 12 'y, x, -z'
 13 '2/3+x, 1/3+y, 1/3+z'
 14 '2/3-x+y, 1/3-x, 1/3+z'
 15 '2/3-x+y, 1/3+y, 1/3+z'
 16 '2/3-x, 1/3-x+y, 1/3-z'
 17 '2/3-x, 1/3-y, 1/3-z'
 18 '2/3-y, 1/3-x, 1/3+z'
 19 '2/3-y, 1/3+x-y, 1/3+z'
 20 '2/3+x, 1/3+x-y, 1/3+z'
 21 '2/3+x-y, 1/3-y, 1/3-z'
 22 '2/3+x-y, 1/3+x, 1/3-z'
 23 '2/3+y, 1/3-x+y, 1/3-z'
 24 '2/3+y, 1/3+x, 1/3-z'
 25 '1/3+x, 2/3+y, 2/3+z'
 26 '1/3-x+y, 2/3-x, 2/3+z'
 27 '1/3-x+y, 2/3+y, 2/3+z'
 28 '1/3-x, 2/3-x+y, 2/3-z'
 29 '1/3-x, 2/3-y, 2/3-z'
 30 '1/3-y, 2/3-x, 2/3+z'
 31 '1/3-y, 2/3+x-y, 2/3+z'
 32 '1/3+x, 2/3+x-y, 2/3+z'
 33 '1/3+x-y, 2/3-y, 2/3-z'
 34 '1/3+x-y, 2/3+x, 2/3-z'
 35 '1/3+y, 2/3-x+y, 2/3-z'
 36 '1/3+y, 2/3+x, 2/3-z'
loop_
 _atom_type_symbol
 Ni
 Ta
loop_
 _atom_site_label
 _atom_site_type_symbol
 _atom_site_symmetry_multiplicity
 _atom_site_Wyckoff_symbol
 _atom_site_fract_x
 _atom_site_fract_y
 _atom_site_fract_z
 _atom_site_occupancy
 Ni Ni 18 h 0.5 0.5 0.09 1
 Ta3 Ta 6 c 0 0 0.052 1
 Ta1 Ta 6 c 0 0 0.154 1
 Ta2 Ta 6 c 0 0 0.333 1
 Ni1 Ni 3 b 0 0 0.5 0.5
 Ta2 Ta 3 b 0 0 0.5 0.5


_exptl_crystal_colour                    ?
_exptl_crystal_density_meas              ?
_exptl_crystal_density_diffrn            13.75
_cell_measurement_temperature            ?
_cell_measurement_radiation              'X-rays, Cr Ka'
_cell_measurement_reflns_used            ?
_diffrn_ambient_temperature              ?
_diffrn_measurement_device               film
_diffrn_measurement_device_type          ?
_diffrn_radiation_type                   'X-rays, Cr Ka'
_diffrn_reflns_number                    ?
_exptl_absorpt_coefficient_mu            ?
_exptl_absorpt_correction_type           ?
_computing_structure_solution            'starting values from the literature'
_refine_ls_number_parameters             ?
_refine_ls_number_reflns                 ?
_refine_ls_R_factor_gt                   ?
_refine_ls_wR_factor_gt                  ?
_pd_proc_ls_proof_R_factor               ?
_pd_proc_ls_proof_wR_factor              ?
_refine_ls_R_I_factor                    ?

# Published diffraction lines

loop_
 _refln_index_h
 _refln_index_k
 _refln_index_l
 _refln_d_spacing
 _refln_intensity_meas
 0 0 6 4.46 3
 0 1 5 3.29 3
 0 1 8 2.68 5
 1 1 0 2.46 35
 1 1 3 2.37 10
 1 0 10 2.28 25
 0 0 12 2.24 15
 1 1 6 2.15 40
 0 2 1 2.12 30
 0 2 4 2.04 5
 2 0 5 1.984 20
 1 1 9 1.905 15
 0 2 7 1.87 10
 0 2 10 1.67 10
 1 1 12 1.654 10
 1 2 2 1.604 5
 2 1 4 1.567 15
 0 0 18 1.495 10
 1 2 8 1.452 15
 3 0 0 1.42 35
 2 1 10 1.383 40
 3 0 6 1.354 50
 1 2 11 1.346 60
 0 2 16 1.316 50
 3 0 9 1.28 80
 2 1 13 1.27 30
 2 2 0 1.23 100
 3 0 12 1.198 5
 2 2 6 1.185 10
 1 3 4 1.165 10

# End of data set 457848
