Repository: pypi-data/pypi-mirror-303

# PyPI code 303

This repository is part of a project to make all code in PyPI as accessible as possible. For more information 
on the project and to find out how to utilise this data, see the website: https://py-code.org/

This repo contains 50000 packages uploaded to PyPI between 
2024-10-18 20:35 and 2024-10-23 12:10.

The repo is 99% (49996/50000) complete.

Package contents can be found [in the code branch](https://github.com/pypi-data/pypi-mirror-303/tree/code/packages).

A browsable package list for all repositories [all packages here](https://py-code.org/repositories/pypi-mirror-303).

File: packages/cifkit/cifkit-1.1.0rc8.tar.gz/cifkit-1.1.0rc8/tests/data/cif/tag/1817275_rt_hex.cif
##############################################################################
#                                                                            #
# Fe-Pt            # FePt rt hex                                   # 1817275 #
#                                                                            #
##############################################################################
#                                                                            #
#                           Pearson's Crystal Data                           #
#      Crystal Structure Database for Inorganic Compounds (on DVD)           #
#                              Release 2023/24                               #
#                  Editors: Pierre Villars and Karin Cenzual                 #
#                                                                            #
#   Copyright (c) ASM International & Material Phases Data System (MPDS),    #
# Switzerland & National Institute for Materials Science (NIMS), Japan, 2023 #
#                   All rights reserved. Version 2023.07                     #
#                                                                            #
#   This copy of Pearson's Crystal Data is licensed to:                      #
#   Hunter College - City University of New York                             #
#                                                                            #
##############################################################################

data_1817275
_audit_creation_date                     2024-02-15
_audit_creation_method
;
Pearson's Crystal Data browser
;
#_database_code_PCD                      1817275
_database_code_PDF                       ?

# Entry summary

_chemical_formula_structural             'Fe Pt'
_chemical_formula_sum                    'Fe0.99 Pt1.01'
_chemical_name_mineral                   tetraferroplatinum
_chemical_compound_source                ?
_chemical_name_structure_type            CuAu,tP2,123
_chemical_formula_weight                 250.9

# Bibliographic data

_publ_section_title
;
Ordering of nanocrystalline Fe-Pt alloys studied by in situ neutron powder diffraction
;
_journal_coden_ASTM                      JAPIAU
_journal_name_full                       'J. Appl. Phys.'
_journal_year                            2006
_journal_volume                          100
_journal_page_first                      1
_journal_page_last                       9
_journal_language                        English
loop_
 _publ_author_name
 _publ_author_address
'Lyubina J.'
;
Leibniz Association
Leibniz Institut fur Festkorper- und Werkstoffforschung (IFW Dresden)
Dresden
Germany
;
'Isnard O.'
;
National Center for Scientific Research (CNRS)
Laboratoire de Cristallographie
Grenoble
France
;
'Gutfleisch O.'
;
Leibniz Association
Leibniz Institut fur Festkorper- und Werkstoffforschung (IFW Dresden)
Dresden
Germany
;
'Muller K.H.'
;
Leibniz Association
Leibniz Institut fur Festkorper- und Werkstoffforschung (IFW Dresden)
Dresden
Germany
;
'Schultz L.'
;
Leibniz Association
Leibniz Institut fur Festkorper- und Werkstoffforschung (IFW Dresden)
Dresden
Germany
;

# Standardized crystallographic data

_cell_length_a                           2.7258
_cell_length_b                           2.7258
_cell_length_c                           3.7127
_cell_angle_alpha                        90
_cell_angle_beta                         90
_cell_angle_gamma                        90
_cell_volume                             27.6
_cell_formula_units_Z                    1
_space_group_IT_number                   123
_space_group_name_H-M_alt                'P 4/m m m'
loop_
 _space_group_symop_id
 _space_group_symop_operation_xyz
 1 'x, y, z'
 2 '-x, -y, -z'
 3 '-x, -y, z'
 4 '-x, y, -z'
 5 '-x, y, z'
 6 '-y, -x, -z'
 7 '-y, -x, z'
 8 '-y, x, -z'
 9 '-y, x, z'
 10 'x, -y, -z'
 11 'x, -y, z'
 12 'x, y, -z'
 13 'y, -x, -z'
 14 'y, -x, z'
 15 'y, x, -z'
 16 'y, x, z'
loop_
 _atom_type_symbol
 Fe
 Pt
loop_
 _atom_site_label
 _atom_site_type_symbol
 _atom_site_symmetry_multiplicity
 _atom_site_Wyckoff_symbol
 _atom_site_fract_x
 _atom_site_fract_y
 _atom_site_fract_z
 _atom_site_occupancy
 Fe1 Fe 1 d 0.5 0.5 0.5 0.97(4)
 Fe2 Pt 1 d 0.5 0.5 0.5 0.03(4)
 Pt1 Pt 1 a 0 0 0 0.98(4)
 Pt2 Fe 1 a 0 0 0 0.02(4)


_exptl_crystal_colour                    ?
_exptl_crystal_density_meas              ?
_exptl_crystal_density_diffrn            15.11
_cell_measurement_temperature            295
_cell_measurement_radiation              'X-rays, Co Ka'
_cell_measurement_reflns_used            ?
_diffrn_ambient_temperature              295
_diffrn_measurement_device               'automatic diffractometer'
_diffrn_measurement_device_type          ?
_diffrn_radiation_type                   'X-rays, Co Ka'
_diffrn_reflns_number                    ?
_exptl_absorpt_coefficient_mu            ?
_exptl_absorpt_correction_type           ?
_computing_structure_solution            'starting values from the literature'
_refine_ls_number_parameters             ?
_refine_ls_number_reflns                 ?
_refine_ls_R_factor_gt                   ?
_refine_ls_wR_factor_gt                  ?
_pd_proc_ls_proof_R_factor               ?
_pd_proc_ls_proof_wR_factor              ?
_refine_ls_R_I_factor                    0.084

# End of data set 1817275
